Repository: darkreactions/platipus

# Dataset Description
This document describes the dataset use for this study

## Full Dataset
The complete and raw dataset of is derived from [Crank #57](raw/0057.perovskitedata_redone_2020-07-02.csv). The raw dataset is processed to use DRP features with a [Mathematica Notebook](raw/2020.07.02_cleanup_for_AL.nb). The resulting dataset is available [here](raw/0057.perovskitedata_DRPFeatures_2020-07-02.csv).

There are total of 46 amines in the raw dataset. Only the experiments that satisfy the following conditions are selected:
1. There exists at least 1 success for an amine
2. The experiment is selected using the `Uniform` sampling method under `_raw_modelname` column in the full dataset

File: data/selected_k_full_dataset.csv (part 1 of 2)
,name,_rxn_organic-inchikey,_rxn_M_acid,_rxn_M_inorganic,_rxn_M_organic,_solv_GBL,_solv_DMSO,_solv_DMF,_stoich_mmol_org,_stoich_mmol_inorg,_stoich_mmol_acid,_stoich_mmol_solv,_stoich_org/solv,_stoich_inorg/solv,_stoich_acid/solv,_stoich_org+inorg/solv,_stoich_org+inorg+acid/solv,_stoich_org/liq,_stoich_inorg/liq,_stoich_org+inorg/liq,_stoich_org/inorg,_stoich_acid/inorg,_rxn_temperature_c,_rxn_reactiontime_s,_feat_organic_0_avgpol_std,_feat_organic_0_refractivity_std,_feat_organic_0_maximalprojectionarea_std,_feat_organic_0_maximalprojectionradius_std,_feat_organic_0_maximalprojectionsize_std,_feat_organic_0_minimalprojectionarea_std,_feat_organic_0_minimalprojectionradius_std,_feat_organic_0_minimalprojectionsize_std,_feat_organic_0_molpol_std,_feat_organic_0_asavdwp_std,_feat_organic_0_asa_std,_feat_organic_0_asah_std,_feat_organic_0_asap_std,_feat_organic_0_asa-_std,_feat_organic_0_asa+_std,_feat_organic_0_protpsa_std,_feat_organic_0_hacceptorcount_std,_feat_organic_0_hdonorcount_std,_feat_organic_0_rotatablebondcount_std,_feat_organic_0_organoammoniummolecularweight_std,_feat_organic_0_atomcount_n_std,_feat_organic_0_bondcount_std,_feat_organic_0_chainatomcount_std,_feat_organic_0_ringatomcount_std,_raw_modelname,_feat_primaryAmine,_feat_secondaryAmine,_rxn_plateEdgeQ,_feat_maxproj_per_N,_raw_RelativeHumidity,_out_crystalscore
0,2019-06-18T19_59_27.923270+00_00_LBL_B11,FJFIJIDZQADKEE-UHFFFAOYSA-N,4.134694764,0.09720908800000001,1.149787181,1,0,0,0.57489359,0.048604544000000006,2.067347382,4.55546943,0.12619854,0.010669492,0.45381654200000004,0.136868032,0.590684573,0.086804997,0.0073389530000000005,0.09414395,11.82798038,42.53403532,105,12600,10.83,41.21,40.17,4.29,3.97,20.46,3.35,8.57,11.42,163.01,256.13,171.72,84.41,32.62,223.51,27.64,0,1,0,112.12700000000001,1,15,2,6,escalate_MathematicaUniformRandom_1,1,0,0,40.17,59.67601351,1
1,2019-06-18T19_59_27.923270+00_00_LBL_A4,FJFIJIDZQADKEE-UHFFFAOYSA-N,10.41056695,0.401494105,0.494540911,1,0,0,0.246775915,0.20034555899999998,5.194872909,3.3659906760000005,0.073314497,0.059520533,1.543341443,0.13283503,1.676176474,0.028826054,0.023402494,0.052228548,1.231751362,25.92956363,105,12600,10.83,41.21,40.17,4.29,3.97,20.46,3.35,8.57,11.42,163.01,256.13,171.72,84.41,32.62,223.51,27.64,0,1,0,112.12700000000001,1,15,2,6,escalate_MathematicaUniformRandom_1,1,0,1,40.17,59.67601351,3
2,2019-06-18T19_59_27.923270+00_00_LBL_G8,FJFIJIDZQADKEE-UHFFFAOYSA-N,6.214471089,0.239946181,0.358796314,1,0,0,0.179039361,0.119733144,3.101021073,4.576782042,0.039119048999999996,0.026160989,0.677554894,0.065280038,0.7428349320000001,0.023319087000000002,0.015594713999999999,0.038913801,1.4953199590000001,25.89943735,105,12600,10.83,41.21,40.17,4.29,3.97,20.46,3.35,8.57,11.42,163.01,256.13,171.72,84.41,32.62,223.51,27.64,0,1,0,112.12700000000001,1,15,2,6,escalate_MathematicaUniformRandom_1,1,0,0,40.17,59.67601351,3
3,2019-06-18T19_59_27.923270+00_00_LBL_B10,FJFIJIDZQADKEE-UHFFFAOYSA-N,3.763632414,0.04267716,0.661462927,1,0,0,0.330731463,0.02133858,1.881816207,5.049917558,0.065492448,0.00422553,0.372642956,0.069717978,0.442360935,0.047712660999999996,0.00307839,0.050791051,15.49922535,88.18844502,105,12600,10.83,41.21,40.17,4.29,3.97,20.46,3.35,8.57,11.42,163.01,256.13,171.72,84.41,32.62,223.51,27.64,0,1,0,112.12700000000001,1,15,2,6,escalate_MathematicaUniformRandom_1,1,0,0,40.17,59.67601351,1
4,2019-06-18T19_59_27.923270+00_00_LBL_C11,FJFIJIDZQADKEE-UHFFFAOYSA-N,10.01868347,0.405433024,0.535885084,1,0,0,0.267942542,0.202716512,5.0093417339999995,3.4350913339999996,0.078001577,0.059013427,1.458284874,0.137015004,1.595299878,0.031730081,0.024005935,0.055736016,1.321759827,24.711069100000003,105,12600,10.83,41.21,40.17,4.29,3.97,20.46,3.35,8.57,11.42,163.01,256.13,171.72,84.41,32.62,223.51,27.64,0,1,0,112.12700000000001,1,15,2,6,escalate_MathematicaUniformRandom_1,1,0,0,40.17,59.67601351,3
5,2019-06-18T19_59_27.923270+00_00_LBL_C9,FJFIJIDZQADKEE-UHFFFAOYSA-N,1.007169237,0.175450548,0.7667106859999999,1,0,0,0.38335534299999996,0.087725274,0.503584619,5.58056431,0.068694727,0.015719786,0.090239014,0.08441451300000001,0.174653526,0.06300886900000001,0.01441866,0.07742752900000001,4.369953203,5.740473582000001,105,12600,10.83,41.21,40.17,4.29,3.97,20.46,3.35,8.57,11.42,163.01,256.13,171.72,84.41,32.62,223.51,27.64,0,1,0,112.12700000000001,1,15,2,6,escalate_MathematicaUniformRandom_1,1,0,0,40.17,59.67601351,1
6,2019-06-18T19_59_27.923270+00_00_LBL_D8,FJFIJIDZQADKEE-UHFFFAOYSA-N,1.007169237,0.02845144,0.328590919,1,0,0,0.16429546,0.01422572,0.503584619,5.990217301,0.027427295,0.002374825,0.084067838,0.029802121,0.113869959,0.02530035,0.002190661,0.027491011,11.54918402,35.39958709,105,12600,10.83,41.21,40.17,4.29,3.97,20.46,3.35,8.57,11.42,163.01,256.13,171.72,84.41,32.62,223.51,27.64,0,1,0,112.12700000000001,1,15,2,6,escalate_MathematicaUniformRandom_1,1,0,0,40.17,59.67601351,3
7,2019-06-18T19_59_27.923270+00_00_LBL_D9,FJFIJIDZQADKEE-UHFFFAOYSA-N,7.633282642,0.11143480800000001,0.24444207,1,0,0,0.122221035,0.055717404000000005,3.816641321,4.388551123,0.027849974,0.012696082,0.8696814079999999,0.040546056000000004,0.9102274640000001,0.014895572,0.006790505,0.021686077,2.193588113,68.49998487,105,12600,10.83,41.21,40.17,4.29,3.97,20.46,3.35,8.57,11.42,163.01,256.13,171.72,84.41,32.62,223.51,27.64,0,1,0,112.12700000000001,1,15,2,6,escalate_MathematicaUniformRandom_1,1,0,0,40.17,59.67601351,3
8,2019-06-18T19_59_27.923270+00_00_LBL_A6,FJFIJIDZQADKEE-UHFFFAOYSA-N,13.99435151,0.15411196800000002,0.127170857,1,0,0,0.063585428,0.07705598400000001,6.997175755,2.8971149689999995,0.021947843999999998,0.026597489,2.4152219809999997,0.048545334,2.463767315,0.006426477,0.007787924,0.014214401000000002,0.82518482,90.8063902,105,12600,10.83,41.21,40.17,4.29,3.97,20.46,3.35,8.57,11.42,163.01,256.13,171.72,84.41,32.62,223.51,27.64,0,1,0,112.12700000000001,1,15,2,6,escalate_MathematicaUniformRandom_1,1,0,1,40.17,59.67601351,3
9,2019-06-18T19_59_27.923270+00_00_LBL_A7,FJFIJIDZQADKEE-UHFFFAOYSA-N,0.901151423,0.21101484899999998,0.8828133340000001,1,0,0,0.44140666700000003,0.105507424,0.450575711,5.49967538,0.080260495,0.019184299999999998,0.081927692,0.099444795,0.181372487,0.074182864,0.017731592,0.09191445599999999,4.183655034,4.270559294,105,12600,10.83,41.21,40.17,4.29,3.97,20.46,3.35,8.57,11.42,163.01,256.13,171.72,84.41,32.62,223.51,27.64,0,1,0,112.12700000000001,1,15,2,6,escalate_MathematicaUniformRandom_1,1,0,1,40.17,59.67601351,1
10,2019-07-01T18_34_00.101738+00_00_LBL_B4,LLWRXQXPJMPHLR-UHFFFAOYSA-N,9.276558766,0.328497954,0.780928113,1,0,0,0.39046405700000003,0.164248977,4.638279383,3.7233354469999997,0.10486942699999999,0.044113398,1.2457323409999999,0.148982825,1.394715166,0.046697207000000004,0.019643213,0.066340419,2.377269334,28.23931974,105,12600,4.23,21.21,17.05,2.67,5.08,13.88,2.33,4.81,4.04,81.16,191.44,129.54,61.9,54.52,136.92,27.64,0,1,0,32.065,1,7,2,0,escalate_MathematicaUniformRandom_1,1,0,0,17.05,55.74479167,4
11,2019-07-01T18_34_00.101738+00_00_LBL_D1,LLWRXQXPJMPHLR-UHFFFAOYSA-N,8.817218634,0.172008035,0.503004229,1,0,0,0.25250812300000003,0.086348034,4.426243754,4.051129163,0.062330307,0.02131456,1.0925950709999999,0.083644866,1.176239937,0.029786128999999998,0.010185706999999999,0.039971836000000004,2.924306578,51.26050432,105,12600,4.23,21.21,17.05,2.67,5.08,13.88,2.33,4.81,4.04,81.16,191.44,129.54,61.9,54.52,136.92,27.64,0,1,0,32.065,1,7,2,0,escalate_MathematicaUniformRandom_1,1,0,1,17.05,55.74479167,3
12,2019-07-01T18_34_00.101738+00_00_LBL_D4,LLWRXQXPJMPHLR-UHFFFAOYSA-N,8.888039667000001,0.064078775,0.904613445,1,0,0,0.450497495,0.03191123,4.426243754,3.877216684,0.116190951,0.008230448000000001,1.141603401,0.124421399,1.266024801,0.054254187,0.0038431240000000003,0.058097311,14.11720882,138.704894,105,12600,4.23,21.21,17.05,2.67,5.08,13.88,2.33,4.81,4.04,81.16,191.44,129.54,61.9,54.52,136.92,27.64,0,1,0,32.065,1,7,2,0,escalate_MathematicaUniformRandom_1,1,0,0,17.05,55.74479167,3
13,2019-07-01T18_34_00.101738+00_00_LBL_G2,LLWRXQXPJMPHLR-UHFFFAOYSA-N,0.901151423,0.435494431,0.796724705,1,0,0,0.39836235299999995,0.217747215,0.450575711,5.719794908,0.069646265,0.03806906,0.078774802,0.107715325,0.186490127,0.064560523,0.035289163,0.09984968599999999,1.829471628,2.0692604980000002,105,12600,4.23,21.21,17.05,2.67,5.08,13.88,2.33,4.81,4.04,81.16,191.44,129.54,61.9,54.52,136.92,27.64,0,1,0,32.065,1,7,2,0,escalate_MathematicaUniformRandom_1,1,0,0,17.05,55.74479167,1
14,2019-07-01T18_34_00.101738+00_00_LBL_G4,LLWRXQXPJMPHLR-UHFFFAOYSA-N,3.885190992,0.162081607,1.080589375,1,0,0,0.538133509,0.08071664,1.9348251140000001,4.975199371,0.108163205,0.0162238,0.388893986,0.124387005,0.513280991,0.077877222,0.011681093,0.089558315,6.666946337000001,23.97058536,105,12600,4.23,21.21,17.05,2.67,5.08,13.88,2.33,4.81,4.04,81.16,191.44,129.54,61.9,54.52,136.92,27.64,0,1,0,32.065,1,7,2,0,escalate_MathematicaUniformRandom_1,1,0,0,17.05,55.74479167,3
15,2019-07-01T18_34_00.101738+00_00_LBL_C1,LLWRXQXPJMPHLR-UHFFFAOYSA-N,10.85470665,0.186593555,0.605659855,1,0,0,0.30464690699999997,0.093856558,5.459917445,3.503400355,0.086957492,0.026790132,1.55846232,0.113747624,1.672209944,0.033988185,0.010471185,0.04445937,3.2458776730000003,58.17299867,105,12600,4.23,21.21,17.05,2.67,5.08,13.88,2.33,4.81,4.04,81.16,191.44,129.54,61.9,54.52,136.92,27.64,0,1,0,32.065,1,7,2,0,escalate_MathematicaUniformRandom_1,1,0,1,17.05,55.74479167,3
16,2019-07-01T18_34_00.101738+00_00_LBL_E1,LLWRXQXPJMPHLR-UHFFFAOYSA-N,1.33054486,0.5295922270000001,1.074535382,1,0,0,0.53511862,0.263736929,0.66261134,5.424130606,0.09865518699999999,0.04862289400000001,0.122159916,0.147278081,0.269437998,0.08791544400000001,0.043329737,0.131245181,2.0289863180000003,2.512394995,105,12600,4.23,21.21,17.05,2.67,5.08,13.88,2.33,4.81,4.04,81.16,191.44,129.54,61.9,54.52,136.92,27.64,0,1,0,32.065,1,7,2,0,escalate_MathematicaUniformRandom_1,1,0,1,17.05,55.74479167,1
17,2019-07-01T18_34_00.101738+00_00_LBL_C2,LLWRXQXPJMPHLR-UHFFFAOYSA-N,8.272761865,0.393712402,0.514585143,1,0,0,0.258836327,0.198037338,4.161199218,4.079901481,0.063441808,0.048539735,1.019926397,0.111981543,1.131907941,0.03140798,0.024030448,0.055438428,1.307007705,21.01219526,105,12600,4.23,21.21,17.05,2.67,5.08,13.88,2.33,4.81,4.04,81.16,191.44,129.54,61.9,54.52,136.92,27.64,0,1,0,32.065,1,7,2,0,escalate_MathematicaUniformRandom_1,1,0,0,17.05,55.74479167,4
18,2019-07-01T18_34_00.101738+00_00_LBL_C3,LLWRXQXPJMPHLR-UHFFFAOYSA-N,12.249070199999998,0.261751358,0.5365695189999999,1,0,0,0.269357899,0.131399182,6.1490332389999995,3.146756574,0.08559858099999999,0.041757021,1.9540860869999999,0.127355603,2.08144169,0.028976332999999996,0.014135343,0.043111675999999995,2.049920669,46.796587,105,12600,4.23,21.21,17.05,2.67,5.08,13.88,2.33,4.81,4.04,81.16,191.44,129.54,61.9,54.52,136.92,27.64,0,1,0,32.065,1,7,2,0,escalate_MathematicaUniformRandom_1,1,0,0,17.05,55.74479167,4
19,2019-07-01T18_34_00.101738+00_00_LBL_H4,LLWRXQXPJMPHLR-UHFFFAOYSA-N,12.87817202,0.088936658,0.835445702,1,0,0,0.41438106799999996,0.044112582000000004,6.387573322000001,2.908504391,0.14247221699999998,0.015166758,2.196171112,0.157638975,2.353810087,0.044575904000000006,0.00474529,0.049321194000000006,9.393715926,144.80161830000003,105,12600,4.23,21.21,17.05,2.67,5.08,13.88,2.33,4.81,4.04,81.16,191.44,129.54,61.9,54.52,136.92,27.64,0,1,0,32.065,1,7,2,0,escalate_MathematicaUniformRandom_1,1,0,1,17.05,55.74479167,3
20,2019-08-02T12_18_03.108790+00_00_LBL_A10,KFQARYBEAKAXIC-UHFFFAOYSA-N,6.18615014,0.035171698,0.402420911,1,0,0,0.200003193,0.017480334,3.07451662,4.63505202,0.043150151,0.003771335,0.6633186870000001,0.046921486,0.710240173,0.025942202999999997,0.002267356,0.028209558,11.44161161,175.88431740000001,105,12600,10.73,40.99,38.57,4.01,3.87,20.14,3.4,8.0,11.79,155.97,249.23,197.52,51.71,69.84,179.39,27.64,0,1,0,94.13600000000001,1,15,1,6,escalate_MathematicaUniformRandom_1,1,0,1,38.57,60.82924901,1
21,2019-08-02T12_18_03.108790+00_00_LBL_H10,KFQARYBEAKAXIC-UHFFFAOYSA-N,3.505599076,0.44664180200000003,0.601578608,1,0,0,0.300187725,0.222874259,1.749293939,4.958995693,0.060533975999999996,0.044943427,0.352751655,0.105477402,0.45822905799999997,0.044748772,0.033223708,0.077972481,1.3468927569999998,7.848793067000001,105,12600,10.73,40.99,38.57,4.01,3.87,20.14,3.4,8.0,11.79,155.97,249.23,197.52,51.71,69.84,179.39,27.64,0,1,0,94.13600000000001,1,15,1,6,escalate_MathematicaUniformRandom_1,1,0,1,38.57,60.82924901,1
22,2019-08-02T12_18_03.108790+00_00_LBL_D11,KFQARYBEAKAXIC-UHFFFAOYSA-N,0.211190865,0.06093741900000001,0.516432901,1,0,0,0.259249316,0.030590585,0.106017814,6.054184521,0.042821509,0.0050528,0.017511494,0.047874309000000004,0.06538580299999999,0.042084545999999994,0.0049658409999999995,0.047050386,8.474807521,3.465700835,105,12600,10.73,40.99,38.57,4.01,3.87,20.14,3.4,8.0,11.79,155.97,249.23,197.52,51.71,69.84,179.39,27.64,0,1,0,94.13600000000001,1,15,1,6,escalate_MathematicaUniformRandom_1,1,0,0,38.57,60.82924901,1
23,2019-08-02T12_18_03.108790+00_00_LBL_E1,KFQARYBEAKAXIC-UHFFFAOYSA-N,13.25222681,0.086365287,0.215224522,1,0,0,0.10890360800000001,0.043700835,6.705626765,3.083032116,0.03532354,0.014174629,2.175010351,0.049498167999999995,2.22450852,0.011125488000000001,0.004464435,0.015589923,2.492025786,153.4439045,105,12600,10.73,40.99,38.57,4.01,3.87,20.14,3.4,8.0,11.79,155.97,249.23,197.52,51.71,69.84,179.39,27.64,0,1,0,94.13600000000001,1,15,1,6,escalate_MathematicaUniformRandom_1,1,0,1,38.57,60.82924901,4
24,2019-08-02T12_18_03.108790+00_00_LBL_D5,KFQARYBEAKAXIC-UHFFFAOYSA-N,14.53808644,0.037499066,0.15467764,1,0,0,0.078112208,0.018937028999999998,7.341733652,2.8287967610000004,0.027613227,0.006694376,2.595355648,0.034307603,2.629663252,0.007680249,0.0018619510000000001,0.0095422,4.124839768,387.6919568,105,12600,10.73,40.99,38.57,4.01,3.87,20.14,3.4,8.0,11.79,155.97,249.23,197.52,51.71,69.84,179.39,27.64,0,1,0,94.13600000000001,1,15,1,6,escalate_MathematicaUniformRandom_1,1,0,0,38.57,60.82924901,4
25,2019-08-02T12_18_03.108790+00_00_LBL_F2,KFQARYBEAKAXIC-UHFFFAOYSA-N,7.306056631000001,0.37516478200000003,0.69009754,1,0,0,0.342978477,0.186456896,3.631110146,3.97957935,0.086184606,0.046853418,0.9124356690000001,0.133038024,1.045473693,0.045065362000000005,0.024499344,0.06956470599999999,1.839451819,19.47426035,105,12600,10.73,40.99,38.57,4.01,3.87,20.14,3.4,8.0,11.79,155.97,249.23,197.52,51.71,69.84,179.39,27.64,0,1,0,94.13600000000001,1,15,1,6,escalate_MathematicaUniformRandom_1,1,0,0,38.57,60.82924901,4
26,2019-08-02T12_18_03.108790+00_00_LBL_B6,KFQARYBEAKAXIC-UHFFFAOYSA-N,3.1615650439999996,0.280913254,0.9249990309999999,1,0,0,0.46527451200000003,0.14129936699999998,1.5902672169999998,4.91709139,0.09462393,0.028736372000000003,0.32341624199999996,0.12336030199999999,0.446776544,0.07149975,0.021713782,0.09321353199999999,3.292828007,11.25459549,105,12600,10.73,40.99,38.57,4.01,3.87,20.14,3.4,8.0,11.79,155.97,249.23,197.52,51.71,69.84,179.39,27.64,0,1,0,94.13600000000001,1,15,1,6,escalate_MathematicaUniformRandom_1,1,0,0,38.57,60.82924901,1
27,2019-08-02T12_18_03.108790+00_00_LBL_B12,KFQARYBEAKAXIC-UHFFFAOYSA-N,7.732687675,0.322407234,0.413344926,1,0,0,0.205432428,0.160236395,3.843145774,4.110511882,0.049977335,0.038982102000000005,0.93495552,0.08895943699999999,1.0239149570000001,0.025828674,0.020146252,0.045974926,1.282058471,23.98422509,105,12600,10.73,40.99,38.57,4.01,3.87,20.14,3.4,8.0,11.79,155.97,249.23,197.52,51.71,69.84,179.39,27.64,0,1,0,94.13600000000001,1,15,1,6,escalate_MathematicaUniformRandom_1,1,0,1,38.57,60.82924901,4
28,2019-08-02T12_18_03.108790+00_00_LBL_E10,KFQARYBEAKAXIC-UHFFFAOYSA-N,2.798278968,0.722543688,1.0584620679999999,1,0,0,0.531347958,0.362716931,1.404736042,4.678941106,0.11356158300000001,0.07752115799999999,0.300225203,0.19108274100000003,0.49130794299999997,0.08733993400000001,0.059621331,0.146961265,1.464910823,3.8728162939999997,105,12600,10.73,40.99,38.57,4.01,3.87,20.14,3.4,8.0,11.79,155.97,249.23,197.52,51.71,69.84,179.39,27.64,0,1,0,94.13600000000001,1,15,1,6,escalate_MathematicaUniformRandom_1,1,0,0,38.57,60.82924901,1
29,2019-08-02T12_18_03.108790+00_00_LBL_D12,KFQARYBEAKAXIC-UHFFFAOYSA-N,9.458242521,0.387668698,0.5819311420000001,1,0,0,0.28863784600000003,0.192283674,4.69128829,3.52327088,0.081923263,0.054575331,1.331515075,0.136498594,1.468013669,0.035137351000000004,0.023407668,0.058545019000000004,1.5011042780000001,24.39774622,105,12600,10.73,40.99,38.57,4.01,3.87,20.14,3.4,8.0,11.79,155.97,249.23,197.52,51.71,69.84,179.39,27.64,0,1,0,94.13600000000001,1,15,1,6,escalate_MathematicaUniformRandom_1,1,0,1,38.57,60.82924901,4
30,2019-08-02T14_45_54.346271+00_00_LBL_D7,NLJDBTZLVTWXRG-UHFFFAOYSA-N,6.112359085,0.110930895,0.52162316,1,0,0,0.26237645,0.05579824,3.07451662,4.572304868,0.057383848,0.012203526000000001,0.6724216140000001,0.06958737400000001,0.7420089879999999,0.034311831,0.007296919,0.041608751,4.702235227,55.10060212,105,12600,9.73,35.02,29.4,3.38,5.96,25.82,3.36,5.77,9.57,177.46,241.69,207.3,34.38,66.66,175.03,27.64,0,1,0,74.146,1,16,5,0,escalate_MathematicaUniformRandom_1,1,0,0,29.4,60.10793103,1
31,2019-08-02T14_45_54.346271+00_00_LBL_G2,NLJDBTZLVTWXRG-UHFFFAOYSA-N,4.1710195930000005,0.101344354,0.33001669699999997,1,0,0,0.165668382,0.050874866,2.093851836,5.195864837,0.03188466,0.009791414,0.40298427700000006,0.041676074,0.444660351,0.022726312999999998,0.0069789909999999995,0.029705304,3.256389558,41.15690136,105,12600,9.73,35.02,29.4,3.38,5.96,25.82,3.36,5.77,9.57,177.46,241.69,207.3,34.38,66.66,175.03,27.64,0,1,0,74.146,1,16,5,0,escalate_MathematicaUniformRandom_1,1,0,0,29.4,60.10793103,1
32,2019-08-02T14_45_54.346271+00_00_LBL_A2,NLJDBTZLVTWXRG-UHFFFAOYSA-N,3.48464928,0.47076087200000005,1.3620014919999999,1,0,0,0.683724749,0.236321958,1.749293939,4.378650138999999,0.156149664,0.053971418,0.3995053,0.210121082,0.6096263829999999,0.1115749,0.03856464,0.15013954,2.893191798,7.4021642210000005,105,12600,9.73,35.02,29.4,3.38,5.96,25.82,3.36,5.77,9.57,177.46,241.69,207.3,34.38,66.66,175.03,27.64,0,1,0,74.146,1,16,5,0,escalate_MathematicaUniformRandom_1,1,0,1,29.4,60.10793103,1
33,2019-08-02T14_45_54.346271+00_00_LBL_A12,NLJDBTZLVTWXRG-UHFFFAOYSA-N,6.9327544670000005,0.96420204,1.536855724,1,0,0,0.763817295,0.47920841399999997,3.44557897,3.1199272000000002,0.244818948,0.153596024,1.1043780029999999,0.39841497200000003,1.502792975,0.116337914,0.0729888,0.18932671399999998,1.593914615,7.190147064,105,12600,9.73,35.02,29.4,3.38,5.96,25.82,3.36,5.77,9.57,177.46,241.69,207.3,34.38,66.66,175.03,27.64,0,1,0,74.146,1,16,5,0,escalate_MathematicaUniformRandom_1,1,0,1,29.4,60.10793103,4
34,2019-08-02T14_45_54.346271+00_00_LBL_F2,NLJDBTZLVTWXRG-UHFFFAOYSA-N,5.045938063,0.075643022,0.179465216,1,0,0,0.089553143,0.037745867999999995,2.517923094,5.079853805,0.017629079,0.007430503000000001,0.49566841700000003,0.025059582,0.520727998,0.011786756,0.004968015,0.016754771,2.3725283619999997,66.70725069,105,12600,9.73,35.02,29.4,3.38,5.96,25.82,3.36,5.77,9.57,177.46,241.69,207.3,34.38,66.66,175.03,27.64,0,1,0,74.146,1,16,5,0,escalate_MathematicaUniformRandom_1,1,0,0,29.4,60.10793103,1
35,2019-08-02T14_45_54.346271+00_00_LBL_A4,NLJDBTZLVTWXRG-UHFFFAOYSA-N,13.49124493,0.5426564660000001,1.158237814,1,0,0,0.577960669,0.27078557600000003,6.732131218999999,2.024758823,0.285446673,0.1337372,3.32490524,0.419183873,3.7440891130000002,0.06600067700000001,0.030922573999999998,0.09692325,2.134384989,24.861483800000002,105,12600,9.73,35.02,29.4,3.38,5.96,25.82,3.36,5.77,9.57,177.46,241.69,207.3,34.38,66.66,175.03,27.64,0,1,0,74.146,1,16,5,0,escalate_MathematicaUniformRandom_1,1,0,1,29.4,60.10793103,4
36,2019-08-02T14_45_54.346271+00_00_LBL_B9,NLJDBTZLVTWXRG-UHFFFAOYSA-N,11.75600765,0.42351605299999995,0.7540523290000001,1,0,0,0.374009955,0.210063962,5.830979796,2.804402327,0.133365299,0.074905073,2.079223704,0.208270373,2.287494077,0.043311338,0.02432596,0.067637298,1.7804574919999998,27.75811583,105,12600,9.73,35.02,29.4,3.38,5.96,25.82,3.36,5.77,9.57,177.46,241.69,207.3,34.38,66.66,175.03,27.64,0,1,0,74.146,1,16,5,0,escalate_MathematicaUniformRandom_1,1,0,0,29.4,60.10793103,4
37,2019-08-02T14_45_54.346271+00_00_LBL_D8,NLJDBTZLVTWXRG-UHFFFAOYSA-N,5.641510208,0.395451736,1.8017576709999998,1,0,0,0.89727532,0.196934965,2.809472083,3.512418689,0.255457962,0.056068192,0.79986822,0.311526154,1.111394373,0.141931481,0.031151276000000002,0.173082757,4.556201191,14.26598923,105,12600,9.73,35.02,29.4,3.38,5.96,25.82,3.36,5.77,9.57,177.46,241.69,207.3,34.38,66.66,175.03,27.64,0,1,0,74.146,1,16,5,0,escalate_MathematicaUniformRandom_1,1,0,0,29.4,60.10793103,1
38,2019-08-02T14_45_54.346271+00_00_LBL_D1,NLJDBTZLVTWXRG-UHFFFAOYSA-N,0.318053443,0.905900837,2.379625622,1,0,0,1.189812811,0.452950419,0.15902672199999998,4.135125556,0.28773317600000003,0.10953728300000001,0.038457532,0.39727045899999996,0.43572799100000004,0.277077461,0.10548075400000001,0.382558215,2.626805854,0.35109079299999996,105,12600,9.73,35.02,29.4,3.38,5.96,25.82,3.36,5.77,9.57,177.46,241.69,207.3,34.38,66.66,175.03,27.64,0,1,0,74.146,1,16,5,0,escalate_MathematicaUniformRandom_1,1,0,1,29.4,60.10793103,1
39,2019-08-02T14_45_54.346271+00_00_LBL_H3,NLJDBTZLVTWXRG-UHFFFAOYSA-N,8.532620883,0.40285153700000004,1.493694626,1,0,0,0.742366229,0.20021721399999998,4.240712579,3.0346376960000003,0.24463092600000003,0.065977304,1.397436203,0.31060823,1.7080444330000002,0.102038555,0.027519942000000002,0.129558497,3.707804211,21.18055932,105,12600,9.73,35.02,29.4,3.38,5.96,25.82,3.36,5.77,9.57,177.46,241.69,207.3,34.38,66.66,175.03,27.64,0,1,0,74.146,1,16,5,0,escalate_MathematicaUniformRandom_1,1,0,1,29.4,60.10793103,1
40,2019-08-08T16_56_58.410591+00_00_LBL_F12,LCTUISCIGMWMAT-UHFFFAOYSA-N,0.8481425159999999,0.903385057,1.7504111980000001,0,0,1,0.8752055990000001,0.451692529,0.42407125799999995,4.279476727,0.204512293,0.105548542,0.099094185,0.310060835,0.40915502,0.18607349199999998,0.096032299,0.28210579199999997,1.937613628,0.938849396,105,12600,12.74,46.04,43.98,4.92,5.21,24.13,3.37,9.78,13.28,193.91,279.65,201.33,78.32,93.91,185.74,27.64,0,1,1,126.154,1,18,3,6,escalate_MathematicaUniformRandom_1.1,1,0,1,43.98,54.30238095,1
41,2019-08-08T16_56_58.410591+00_00_LBL_A3,LCTUISCIGMWMAT-UHFFFAOYSA-N,0.106017814,1.130090053,2.014907165,0,0,1,1.0074535820000001,0.5650450260000001,0.053008907,4.118883862,0.244593831,0.137184015,0.012869726000000001,0.38177784600000003,0.39464757200000006,0.241485972,0.13544092800000002,0.3769269,1.782961597,0.09381359800000001,105,12600,12.74,46.04,43.98,4.92,5.21,24.13,3.37,9.78,13.28,193.91,279.65,201.33,78.32,93.91,185.74,27.64,0,1,1,126.154,1,18,3,6,escalate_MathematicaUniformRandom_1.1,1,0,1,43.98,54.30238095,1
42,2019-08-08T16_56_58.410591+00_00_LBL_F11,LCTUISCIGMWMAT-UHFFFAOYSA-N,1.113187052,1.497626939,2.048397167,0,0,1,1.024198583,0.74881347,0.556593526,3.666561747,0.279334879,0.20422769899999998,0.151802578,0.483562579,0.6353651570000001,0.242519755,0.177311375,0.419831131,1.367761966,0.7433006329999999,105,12600,12.74,46.04,43.98,4.92,5.21,24.13,3.37,9.78,13.28,193.91,279.65,201.33,78.32,93.91,185.74,27.64,0,1,1,126.154,1,18,3,6,escalate_MathematicaUniformRandom_1.1,1,0,0,43.98,54.30238095,1
43,2019-08-08T16_56_58.410591+00_00_LBL_B3,LCTUISCIGMWMAT-UHFFFAOYSA-N,0.053008907,0.714464228,1.501712839,0,0,1,0.75085642,0.357232114,0.026504454,4.782464926,0.157001971,0.074696233,0.005542007,0.231698204,0.237240211,0.156136661,0.074284547,0.23042120800000002,2.101872677,0.07419392799999999,105,12600,12.74,46.04,43.98,4.92,5.21,24.13,3.37,9.78,13.28,193.91,279.65,201.33,78.32,93.91,185.74,27.64,0,1,1,126.154,1,18,3,6,escalate_MathematicaUniformRandom_1.1,1,0,0,43.98,54.30238095,1
44,2019-08-08T16_56_58.410591+00_00_LBL_E9,LCTUISCIGMWMAT-UHFFFAOYSA-N,0.6361068870000001,1.5285412569999999,1.9975796119999998,0,0,1,0.9987898059999999,0.764270628,0.318053443,3.812389875,0.261985222,0.200470218,0.083426264,0.46245543899999997,0.5458817029999999,0.24181176899999998,0.185033559,0.42684532799999997,1.306853579,0.416152907,105,12600,12.74,46.04,43.98,4.92,5.21,24.13,3.37,9.78,13.28,193.91,279.65,201.33,78.32,93.91,185.74,27.64,0,1,1,126.154,1,18,3,6,escalate_MathematicaUniformRandom_1.1,1,0,0,43.98,54.30238095,1
45,2019-08-08T16_56_58.410591+00_00_LBL_G6,LCTUISCIGMWMAT-UHFFFAOYSA-N,22.52878557,0.017174621,0.10178002300000001,0,0,1,0.050890012000000005,0.00858731,11.26439279,0.871024901,0.058425437999999996,0.009858858,12.932343,0.068284296,13.0006273,0.004193511,0.0007076239999999999,0.004901135,5.926187474,1311.748641,105,12600,12.74,46.04,43.98,4.92,5.21,24.13,3.37,9.78,13.28,193.91,279.65,201.33,78.32,93.91,185.74,27.64,0,1,1,126.154,1,18,3,6,escalate_MathematicaUniformRandom_1.1,1,0,0,43.98,54.30238095,2
46,2019-08-08T16_56_58.410591+00_00_LBL_E6,LCTUISCIGMWMAT-UHFFFAOYSA-N,0.6891157940000001,1.274356868,2.051676984,0,0,1,1.025838492,0.637178434,0.34455789700000006,3.8748883480000003,0.264740142,0.16443788199999998,0.088920729,0.429178024,0.518098753,0.243121593,0.151009966,0.39413155899999996,1.609970515,0.540755742,105,12600,12.74,46.04,43.98,4.92,5.21,24.13,3.37,9.78,13.28,193.91,279.65,201.33,78.32,93.91,185.74,27.64,0,1,1,126.154,1,18,3,6,escalate_MathematicaUniformRandom_1.1,1,0,0,43.98,54.30238095,1
47,2019-08-08T16_56_58.410591+00_00_LBL_E10,LCTUISCIGMWMAT-UHFFFAOYSA-N,2.915489898,0.64233082,1.862943115,0,0,1,0.9314715570000001,0.32116541,1.457744949,3.8033509389999995,0.244908128,0.084442749,0.38327910600000004,0.329350877,0.712629983,0.17704896,0.061045344,0.238094305,2.900286046,4.538922633,105,12600,12.74,46.04,43.98,4.92,5.21,24.13,3.37,9.78,13.28,193.91,279.65,201.33,78.32,93.91,185.74,27.64,0,1,1,126.154,1,18,3,6,escalate_MathematicaUniformRandom_1.1,1,0,0,43.98,54.30238095,1
48,2019-08-08T16_56_58.410591+00_00_LBL_G10,LCTUISCIGMWMAT-UHFFFAOYSA-N,3.975668043,0.17174620899999998,1.803826966,0,0,1,0.901913483,0.085873104,1.9878340209999998,3.824291785,0.23583804100000003,0.022454642,0.519791411,0.258292683,0.7780840940000001,0.155177901,0.014774819,0.16995272,10.50286338,23.14850543,105,12600,12.74,46.04,43.98,4.92,5.21,24.13,3.37,9.78,13.28,193.91,279.65,201.33,78.32,93.91,185.74,27.64,0,1,1,126.154,1,18,3,6,escalate_MathematicaUniformRandom_1.1,1,0,0,43.98,54.30238095,1
49,2019-08-08T16_56_58.410591+00_00_LBL_C12,LCTUISCIGMWMAT-UHFFFAOYSA-N,13.83532479,0.48775923200000004,0.86653381,0,0,1,0.433266905,0.24387961600000002,6.917662394,2.091169367,0.20718881600000003,0.11662356,3.308035447,0.323812376,3.631847823,0.048093573,0.02707117,0.07516474299999999,1.776560549,28.36507003,105,12600,12.74,46.04,43.98,4.92,5.21,24.13,3.37,9.78,13.28,193.91,279.65,201.33,78.32,93.91,185.74,27.64,0,1,1,126.154,1,18,3,6,escalate_MathematicaUniformRandom_1.1,1,0,1,43.98,54.30238095,4
50,2019-08-12T20_25_42.894023+00_00_LBL_D7,WGYRINYTHSORGH-UHFFFAOYSA-N,13.38448456,0.015876442,0.074370135,0,1,0,0.037259438,0.007954097,6.705626765,3.409057245,0.010929543,0.002333225,1.967003275,0.013262768000000001,1.9802660419999998,0.003683698,0.0007863910000000001,0.004470089,4.68430751,843.0405804,105,12600,12.76,42.23,39.89,4.16,5.38,27.29,3.63,8.2,12.53,203.39,239.74,200.22,39.52,49.5,190.24,27.64,0,1,0,100.184,1,21,1,6,escalate_MathematicaUniformRandom_1.1,1,0,0,39.89,54.60393443,1
51,2019-08-12T20_25_42.894023+00_00_LBL_E3,WGYRINYTHSORGH-UHFFFAOYSA-N,14.52444058,0.371191205,0.7234312159999999,0,1,0,0.36171560799999997,0.185595603,7.262220291,2.266194992,0.15961363,0.081897455,3.2045875639999997,0.241511085,3.4460986489999996,0.03796178,0.019478119,0.057439899,1.948944926,39.12926918,105,12600,12.76,42.23,39.89,4.16,5.38,27.29,3.63,8.2,12.53,203.39,239.74,200.22,39.52,49.5,190.24,27.64,0,1,0,100.184,1,21,1,6,escalate_MathematicaUniformRandom_1.1,1,0,0,39.89,54.60393443,3
52,2019-08-12T20_25_42.894023+00_00_LBL_E5,WGYRINYTHSORGH-UHFFFAOYSA-N,11.025852699999998,0.143173751,1.660970329,0,1,0,0.830485164,0.071586875,5.512926352000001,2.382288806,0.34860809600000003,0.030049621000000002,2.31413015,0.378657717,2.692787867,0.10518841400000001,0.009067122,0.11425553599999999,11.60108136,77.01029457,105,12600,12.76,42.23,39.89,4.16,5.38,27.29,3.63,8.2,12.53,203.39,239.74,200.22,39.52,49.5,190.24,27.64,0,1,0,100.184,1,21,1,6,escalate_MathematicaUniformRandom_1.1,1,0,0,39.89,54.60393443,3
53,2019-08-12T20_25_42.894023+00_00_LBL_B8,WGYRINYTHSORGH-UHFFFAOYSA-N,5.300890723,0.538227247,0.693150065,0,1,0,0.346575033,0.269113624,2.6504453619999997,4.658100554,0.074402652,0.057773253,0.568997026,0.132175905,0.7011729309999999,0.047420517999999995,0.036821774,0.084242292,1.287839047,9.848796672,105,12600,12.76,42.23,39.89,4.16,5.38,27.29,3.63,8.2,12.53,203.39,239.74,200.22,39.52,49.5,190.24,27.64,0,1,0,100.184,1,21,1,6,escalate_MathematicaUniformRandom_1.1,1,0,0,39.89,54.60393443,1
54,2019-08-12T20_25_42.894023+00_00_LBL_B2,WGYRINYTHSORGH-UHFFFAOYSA-N,3.240023388,0.276294627,1.050169693,0,1,0,0.5240346770000001,0.137871019,1.616771671,4.978095477,0.105268105,0.027695535,0.324777152,0.13296364,0.457740792,0.079460991,0.020905807,0.10036679800000001,3.800905227,11.72669704,105,12600,12.76,42.23,39.89,4.16,5.38,27.29,3.63,8.2,12.53,203.39,239.74,200.22,39.52,49.5,190.24,27.64,0,1,0,100.184,1,21,1,6,escalate_MathematicaUniformRandom_1.1,1,0,0,39.89,54.60393443,1
55,2019-08-12T20_25_42.894023+00_00_LBL_F6,WGYRINYTHSORGH-UHFFFAOYSA-N,9.96567456,0.066284144,0.738487233,0,1,0,0.369243616,0.033142072,4.98283728,3.622645962,0.101926498,0.009148581999999999,1.375469017,0.11107508,1.486544096,0.042907947,0.003851274,0.04675922,11.14123515,150.3477905,105,12600,12.76,42.23,39.89,4.16,5.38,27.29,3.63,8.2,12.53,203.39,239.74,200.22,39.52,49.5,190.24,27.64,0,1,0,100.184,1,21,1,6,escalate_MathematicaUniformRandom_1.1,1,0,0,39.89,54.60393443,1
56,2019-08-12T20_25_42.894023+00_00_LBL_G4,WGYRINYTHSORGH-UHFFFAOYSA-N,3.59741087,0.09790472300000001,0.981177843,0,1,0,0.4915701,0.049050265999999995,1.802302846,5.065920127,0.097034712,0.009682399999999999,0.355770087,0.10671711199999999,0.46248719899999996,0.071571657,0.007141624,0.078713281,10.02176207,36.7439971,105,12600,12.76,42.23,39.89,4.16,5.38,27.29,3.63,8.2,12.53,203.39,239.74,200.22,39.52,49.5,190.24,27.64,0,1,0,100.184,1,21,1,6,escalate_MathematicaUniformRandom_1.1,1,0,0,39.89,54.60393443,1
57,2019-08-12T20_25_42.894023+00_00_LBL_H6,WGYRINYTHSORGH-UHFFFAOYSA-N,0.7406434140000001,0.100550797,2.47719458,0,1,0,1.241074484,0.050375949,0.371062351,4.332636819,0.286447846,0.011627088,0.085643539,0.29807493399999996,0.38371847299999995,0.263850735,0.010709858000000001,0.274560593,24.63625008,7.365863195,105,12600,12.76,42.23,39.89,4.16,5.38,27.29,3.63,8.2,12.53,203.39,239.74,200.22,39.52,49.5,190.24,27.64,0,1,0,100.184,1,21,1,6,escalate_MathematicaUniformRandom_1.1,1,0,1,39.89,54.60393443,1
58,2019-08-12T20_25_42.894023+00_00_LBL_E2,WGYRINYTHSORGH-UHFFFAOYSA-N,8.269389529,0.556786808,0.9553833159999999,0,1,0,0.47769165799999996,0.278393404,4.134694764,3.59885843,0.13273421800000001,0.07735603099999999,1.14889064,0.210090248,1.358980888,0.061768717,0.035998124,0.097766841,1.7158871269999998,14.85198538,105,12600,12.76,42.23,39.89,4.16,5.38,27.29,3.63,8.2,12.53,203.39,239.74,200.22,39.52,49.5,190.24,27.64,0,1,0,100.184,1,21,1,6,escalate_MathematicaUniformRandom_1.1,1,0,0,39.89,54.60393443,1
59,2019-08-12T20_25_42.894023+00_00_LBL_E11,WGYRINYTHSORGH-UHFFFAOYSA-N,0.21203562899999998,0.95449167,1.677802255,0,1,0,0.8389011270000001,0.477245835,0.106017814,4.8102394330000005,0.174399038,0.09921457,0.022040029,0.273613607,0.295653636,0.17063816699999998,0.097075033,0.267713201,1.7577966440000001,0.22214508,105,12600,12.76,42.23,39.89,4.16,5.38,27.29,3.63,8.2,12.53,203.39,239.74,200.22,39.52,49.5,190.24,27.64,0,1,0,100.184,1,21,1,6,escalate_MathematicaUniformRandom_1.1,1,0,0,39.89,54.60393443,1
60,2019-08-28T11_46_15.309618+00_00_LBL_C6,XFYICZOIWSBQSK-UHFFFAOYSA-N,0.95416033,0.441140391,2.2384185469999998,1,0,0,1.1192092740000001,0.22057019600000002,0.477080165,4.82916703,0.231760315,0.045674584000000004,0.098791399,0.277434899,0.37622629799999996,0.210922943,0.041568021000000004,0.252490964,5.074163672,2.1629403,105,12600,6.09,25.96,22.85,3.3,5.17,17.09,2.59,6.59,5.88,112.02,215.57,164.65,50.92,61.53,154.04,27.64,0,1,0,46.092,1,10,3,0,escalate_MathematicaUniformRandom_1,1,0,0,22.85,47.88648649,1
61,2019-08-28T11_46_15.309618+00_00_LBL_C5,XFYICZOIWSBQSK-UHFFFAOYSA-N,6.930306235,0.202693901,1.840252917,1,0,0,0.9219667109999999,0.101549645,3.4720834239999996,3.704160075,0.248900342,0.027415026000000002,0.937347024,0.276315368,1.213662393,0.12847483699999998,0.014150808,0.142625645,9.07897527,34.19099536,105,12600,6.09,25.96,22.85,3.3,5.17,17.09,2.59,6.59,5.88,112.02,215.57,164.65,50.92,61.53,154.04,27.64,0,1,0,46.092,1,10,3,0,escalate_MathematicaUniformRandom_1,1,0,0,22.85,47.88648649,1
62,2019-08-28T11_46_15.309618+00_00_LBL_E3,XFYICZOIWSBQSK-UHFFFAOYSA-N,11.28302042,0.206107583,1.590807259,1,0,0,0.792222015,0.102641576,5.618944167,2.7524956589999996,0.287819533,0.037290368,2.041399829,0.32510990100000003,2.36650973,0.09463390199999999,0.012260923,0.106894825,7.718334465,54.74335427,105,12600,6.09,25.96,22.85,3.3,5.17,17.09,2.59,6.59,5.88,112.02,215.57,164.65,50.92,61.53,154.04,27.64,0,1,0,46.092,1,10,3,0,escalate_MathematicaUniformRandom_1,1,0,0,22.85,47.88648649,2
63,2019-08-28T11_46_15.309618+00_00_LBL_A1,XFYICZOIWSBQSK-UHFFFAOYSA-N,6.652512262,0.476360625,1.482974515,1,0,0,0.7444532070000001,0.239133034,3.3395611560000003,3.8428285730000002,0.193725323,0.06222839,0.869037245,0.255953713,1.124990958,0.103649793,0.033294355,0.13694414800000002,3.1131341189999997,13.96528577,105,12600,6.09,25.96,22.85,3.3,5.17,17.09,2.59,6.59,5.88,112.02,215.57,164.65,50.92,61.53,154.04,27.64,0,1,0,46.092,1,10,3,0,escalate_MathematicaUniformRandom_1,1,0,1,22.85,47.88648649,2
64,2019-08-28T11_44_36.491969+00_00_LBL_F4,XFYICZOIWSBQSK-UHFFFAOYSA-N,10.86682598,0.048483618,1.6146324269999999,1,0,0,0.8073162140000001,0.024241809,5.433412992,2.929370753,0.275593731,0.008275432,1.8548055030000001,0.283869163,2.138674665,0.09653678,0.002898773,0.09943555300000001,33.30263929,224.1339762,70,12600,6.09,25.96,22.85,3.3,5.17,17.09,2.59,6.59,5.88,112.02,215.57,164.65,50.92,61.53,154.04,27.64,0,1,0,46.092,1,10,3,0,escalate_MathematicaUniformRandom_1,1,0,0,22.85,60.89207921,1
65,2019-08-28T11_44_36.491969+00_00_LBL_H3,XFYICZOIWSBQSK-UHFFFAOYSA-N,13.25222681,0.024049413,0.24501467899999999,1,0,0,0.12348739800000001,0.012120903999999998,6.6791223120000005,3.131278076,0.03943674,0.0038709129999999997,2.1330339080000003,0.043307652,2.17634156,0.012587396,0.001235516,0.013822912,10.18796899,551.0415803999999,70,12600,6.09,25.96,22.85,3.3,5.17,17.09,2.59,6.59,5.88,112.02,215.57,164.65,50.92,61.53,154.04,27.64,0,1,0,46.092,1,10,3,0,escalate_MathematicaUniformRandom_1,1,0,1,22.85,60.89207921,3
66,2019-08-28T11_44_36.491969+00_00_LBL_B2,XFYICZOIWSBQSK-UHFFFAOYSA-N,5.925147316,0.252931229,2.288410404,1,0,0,1.146493612,0.126718546,2.968498805,3.680742004,0.311484372,0.034427446,0.8064946690000001,0.345911818,1.152406487,0.172424739,0.019057596,0.191482335,9.047559725,23.42592226,70,12600,6.09,25.96,22.85,3.3,5.17,17.09,2.59,6.59,5.88,112.02,215.57,164.65,50.92,61.53,154.04,27.64,0,1,0,46.092,1,10,3,0,escalate_MathematicaUniformRandom_1,1,0,0,22.85,60.89207921,1
67,2019-08-28T11_44_36.491969+00_00_LBL_D5,XFYICZOIWSBQSK-UHFFFAOYSA-N,7.089015538,0.03299103,2.191534808,1,0,0,1.097958939,0.016528506000000002,3.551596785,3.555011615,0.3088482,0.0046493540000000005,0.999039432,0.313497554,1.312536986,0.154498303,0.002325794,0.156824097,66.42820227,214.8770607,70,12600,6.09,25.96,22.85,3.3,5.17,17.09,2.59,6.59,5.88,112.02,215.57,164.65,50.92,61.53,154.04,27.64,0,1,0,46.092,1,10,3,0,escalate_MathematicaUniformRandom_1,1,0,0,22.85,60.89207921,1
68,2019-08-28T11_44_36.491969+00_00_LBL_A4,XFYICZOIWSBQSK-UHFFFAOYSA-N,1.6399961319999998,0.44427920299999996,2.772556427,1,0,0,1.38905077,0.222583881,0.821638062,4.375327025,0.31747358800000003,0.050872513,0.18778894899999998,0.36834610100000004,0.55613505,0.267281143,0.042829589,0.310110733,6.240572166000001,3.6913637219999997,70,12600,6.09,25.96,22.85,3.3,5.17,17.09,2.59,6.59,5.88,112.02,215.57,164.65,50.92,61.53,154.04,27.64,0,1,0,46.092,1,10,3,0,escalate_MathematicaUniformRandom_1,1,0,1,22.85,60.89207921,1
69,2019-08-28T11_46_15.309618+00_00_LBL_G5,XFYICZOIWSBQSK-UHFFFAOYSA-N,9.221231377999999,0.44936352700000004,1.4201586240000001,1,0,0,0.714339788,0.22602985399999997,4.638279383,3.2641297330000003,0.218845403,0.06924659,1.4209849980000002,0.288091993,1.709076992,0.090395192,0.028602651,0.118997843,3.1603780460000004,20.52064939,105,12600,6.09,25.96,22.85,3.3,5.17,17.09,2.59,6.59,5.88,112.02,215.57,164.65,50.92,61.53,154.04,27.64,0,1,0,46.092,1,10,3,0,escalate_MathematicaUniformRandom_1,1,0,0,22.85,47.88648649,2
70,2019-08-28T12_41_25.009802+00_00_LBL_G2,KFXBDBPOGBBVMC-UHFFFAOYSA-N,9.154148639,0.008581552,0.7539595990000001,0,0,1,0.37547188,0.004273613,4.5587660219999995,3.444823198,0.10899598,0.00124059,1.323367198,0.11023657,1.4336037680000002,0.046912937,0.000533962,0.047446899,87.85818607,1066.724126,105,12600,9.74,45.32,33.72,4.51,5.16,19.68,2.89,8.91,9.18,162.05,240.84,142.53,98.31,43.22,197.61,55.28,0,2,2,76.142,2,16,5,0,escalate_MathematicaUniformRandom_1,1,0,0,16.86,22.52265625,1
71,2019-08-28T12_41_25.009802+00_00_LBL_G4,KFXBDBPOGBBVMC-UHFFFAOYSA-N,0.897561178,0.221342503,1.115943931,0,0,1,0.560203853,0.111113936,0.450575711,5.020475679,0.11158382,0.022132152999999998,0.089747614,0.13371597300000002,0.223463587,0.102394186,0.02030943,0.122703616,5.041706488,4.055078297,105,12600,9.74,45.32,33.72,4.51,5.16,19.68,2.89,8.91,9.18,162.05,240.84,142.53,98.31,43.22,197.61,55.28,0,2,2,76.142,2,16,5,0,escalate_MathematicaUniformRandom_1,1,0,0,16.86,22.52265625,1
72,2019-08-28T12_41_25.009802+00_00_LBL_H11,KFXBDBPOGBBVMC-UHFFFAOYSA-N,14.349885999999998,0.161159814,0.08794544,0,0,1,0.043532993,0.079774108,7.103193569,2.76611162,0.015737974,0.028839801,2.567934539,0.044577775,2.612512314,0.004410948,0.008083052,0.012494,0.545703285,89.0413411,105,12600,9.74,45.32,33.72,4.51,5.16,19.68,2.89,8.91,9.18,162.05,240.84,142.53,98.31,43.22,197.61,55.28,0,2,2,76.142,2,16,5,0,escalate_MathematicaUniformRandom_1,1,0,1,16.86,22.52265625,3
73,2019-08-28T12_41_25.009802+00_00_LBL_G6,KFXBDBPOGBBVMC-UHFFFAOYSA-N,12.35822738,0.635954306,0.307959505,0,0,1,0.15521159,0.32052097,6.2285466,2.849485881,0.054470033,0.112483789,2.185849258,0.166953823,2.352803081,0.017097492,0.035307317000000005,0.052404809000000004,0.48424785,19.43257129,105,12600,9.74,45.32,33.72,4.51,5.16,19.68,2.89,8.91,9.18,162.05,240.84,142.53,98.31,43.22,197.61,55.28,0,2,2,76.142,2,16,5,0,escalate_MathematicaUniformRandom_1,1,0,0,16.86,22.52265625,3
74,2019-08-28T12_41_25.009802+00_00_LBL_B4,KFXBDBPOGBBVMC-UHFFFAOYSA-N,5.532738827,0.421980336,0.877119436,0,0,1,0.441191076,0.212256109,2.78296763,4.040421138999999,0.109194329,0.052533165,0.688781573,0.161727494,0.8505090670000001,0.064658646,0.03110714,0.09576578599999999,2.078578932,13.11136646,105,12600,9.74,45.32,33.72,4.51,5.16,19.68,2.89,8.91,9.18,162.05,240.84,142.53,98.31,43.22,197.61,55.28,0,2,2,76.142,2,16,5,0,escalate_MathematicaUniformRandom_1,1,0,0,16.86,22.52265625,1
75,2019-08-28T12_41_25.009802+00_00_LBL_G5,KFXBDBPOGBBVMC-UHFFFAOYSA-N,3.643042429,0.502277217,0.548207653,0,0,1,0.275200242,0.252143163,1.8288073,4.790261073,0.057449945999999995,0.052636622,0.38177612299999997,0.11008656900000001,0.491862691,0.041576885,0.038093452,0.07967033700000001,1.091444393,7.253051311,105,12600,9.74,45.32,33.72,4.51,5.16,19.68,2.89,8.91,9.18,162.05,240.84,142.53,98.31,43.22,197.61,55.28,0,2,2,76.142,2,16,5,0,escalate_MathematicaUniformRandom_1,1,0,0,16.86,22.52265625,1
