Repository: darkreactions/platipus

# Dark Reactions Project - platipus

### Experimental Plan
Currently, we are using "0057.perovskitedata_DRPFeatures_2020-07-02.csv" as the raw historical dataset. Within the dataset, **all the experiments of 16 amines with uniform distribution and at least one successful experiment are selected as historical data**. 

Excluding the distribution header (column name: <span>_raw_modelname</span>), the amine header (column name: <span>_rxn_organic-inchikey</span>), the score header (column name: <span>_out_crystalscore</span>), and the name header (column name: <span>name</span>), the data has in total **51 features**. As for the labels, instead of the four classes the raw dataset provided, there are only **two classes of labels** used to train and validate models: if the experiment has a crystal score of 4, we mark the label as **1, a success**; otherwise we mark the label as **0, a failure**. 

As of August 1, the experimental procedure is as follows:  
   1.  First, establish the definitions of the following categories before generating the corresponding training set variants for the dataset:
      <ul>
      <li> **Category 3**: Models trained on **historical data only with no active learning involved**. In other words, each task/amine-specific is trained on all the experiments of the other 15 amines prior to validation.  
         Models include: kNN, SVM, Decision Tree, Random Forest, Logistic Regression, Gradient Boosting Tree.  
         (May include NN in the future)
      </li>  
      <li> 
         **Category 4.1**: Models trained on **historical data and k+x many amine data with no active learning involved**. In other words, each task/amine-specific is trained on all the experiments of the other 15 amines and k+x many experiments of this amine prior to validation.  
         Models include: kNN, SVM, Decision Tree, Random Forest, Logistic Regression, Gradient Boosting Tree, MAML.
      </li>  
      <li> 
         **Category 4.2**: Models trained on **k+x amine data only with no active learning involved**.  
         Models include: kNN, SVM, Decision Tree, Random Forest, Logistic Regression, Gradient Boosting Tree.  
         **NOTE**: SVM, Logistic Regression and Gradient Boosting Tree are using a slightly different set of data under this category. For more details, see portion on creating the dataset.
      </li>  
      <li> 
         **Category 5.1**: Models trained on **historical data and k many amine data with x many active learning iterations**. In other words, each task/amine-specific is trained on all the experiments of the other 15 amines and k many experiments of this amine before going through active learning x many times.  
         Models include: kNN, SVM, Decision Tree, Random Forest, Logistic Regression, Gradient Boosting Tree, PLATIPUS.
      </li>  
      <li> 
         **Category 5.2**: Models trained on **k amine data only with x many active learning iterations**. In other words, each amine-specific model is first trained with k many experiments of this amine before conducting active learning x many times.    
         Models include: kNN, SVM, Decision Tree, Random Forest, Logistic Regression, Gradient Boosting Tree.  
         **NOTE**: SVM, Logistic Regression and Gradient Boosting Tree are using a slightly different set of data under this category. For more details, see portion on creating the dataset.
      </li>  
      </ul>
      **As of now, k is set to 10 and x is set to 10.**
      
   2. Create the dataset for each amine in the following steps:  
      <ul>
      <li>For <b>training set</b>: 
        <ul>
          <li><b>Category 3</b>: No need for random draws since there's only the historical data from all other 15 amines.</li>
          <li>For all other categories, first do 5 random draws and select k + x experiments from all the amine-specific experiments. Then do another 5 random draws to select the k + x experiments, but this time we require the selected k experiments to have at least 2 successful experiments. This is to provide a jump start for some models due to the low number of successful experiments of some amines. We call the second set of 5 random draws "random draws with success". Keep the selected k and x of each random draw so that all categories can use the same ones. </li>
          <li><b>Category 4.1</b>: there are five different training sets from the 5 regular random draws. Each set consists of all the historical experiments from the other 15 amines <b>plus</b> the selected k+x amine-specific experiment. <b>Each set shares the same k experiments from the corresponding random draws with category 5.1</b>.
          </li>
          <li>
            <b>Category 4.2</b>: there are five different training sets from the 5 random draws with success. Each set consists of <b>only</b> the selected k+x amine-specific experiment. <b>Each set shares the same k experiments from the corresponding random draws with category 5.2</b>.
          </li>

File: phase3/extra_data/final_sample.csv
name,_rxn_organic-inchikey,_rxn_M_acid,_rxn_M_inorganic,_rxn_M_organic,_solv_GBL,_solv_DMSO,_solv_DMF,_stoich_mmol_org,_stoich_mmol_inorg,_stoich_mmol_acid,_stoich_mmol_solv,_stoich_org/solv,_stoich_inorg/solv,_stoich_acid/solv,_stoich_org+inorg/solv,_stoich_org+inorg+acid/solv,_stoich_org/liq,_stoich_inorg/liq,_stoich_org+inorg/liq,_stoich_org/inorg,_stoich_acid/inorg,_rxn_temperature_c,_rxn_reactiontime_s,_feat_organic_0_avgpol_std,_feat_organic_0_refractivity_std,_feat_organic_0_maximalprojectionarea_std,_feat_organic_0_maximalprojectionradius_std,_feat_organic_0_maximalprojectionsize_std,_feat_organic_0_minimalprojectionarea_std,_feat_organic_0_minimalprojectionradius_std,_feat_organic_0_minimalprojectionsize_std,_feat_organic_0_molpol_std,_feat_organic_0_asavdwp_std,_feat_organic_0_asa_std,_feat_organic_0_asah_std,_feat_organic_0_asap_std,_feat_organic_0_asa-_std,_feat_organic_0_asa+_std,_feat_organic_0_protpsa_std,_feat_organic_0_hacceptorcount_std,_feat_organic_0_hdonorcount_std,_feat_organic_0_rotatablebondcount_std,_feat_organic_0_organoammoniummolecularweight_std,_feat_organic_0_atomcount_n_std,_feat_organic_0_bondcount_std,_feat_organic_0_chainatomcount_std,_feat_organic_0_ringatomcount_std,_raw_modelname,_feat_primaryAmine,_feat_secondaryAmine,_rxn_plateEdgeQ,_feat_maxproj_per_N,_raw_RelativeHumidity,_out_crystalscore
2019-06-10T21_14_00.866379+00_00_LBL_D1,JMXLWMIFDJCGBV-UHFFFAOYSA-N,4.081685857,0.394085956,0.841789104,0,0,1,0.420894552,0.197042978,2.040842929,4.810682911,0.087491643,0.040959461,0.424231438,0.128451104,0.552682542,0.061430776,0.028758992,0.090189769,2.136054564,10.3573492,105,12600,6.09,26.11,22.94,3.3,5.05,16.67,2.61,6.54,5.88,116.23,228.53,197.63,30.9,69.52,159.01,16.61,0,1,0,46.092,1,10,3,0,escalate_MathematicaUniformRandom_1,0,1,1,22.94,62.9978022,4
2019-06-10T21_14_00.866379+00_00_LBL_F1,JMXLWMIFDJCGBV-UHFFFAOYSA-N,6.904967876,0.193176605,0.928351076,0,0,1,0.463247187,0.096395126,3.44557897,4.164177767,0.111245776,0.023148658,0.827433208,0.134394434,0.961827642,0.060875427,0.012667307,0.073542734,4.80571173,35.74432773,105,12600,6.09,26.11,22.94,3.3,5.05,16.67,2.61,6.54,5.88,116.23,228.53,197.63,30.9,69.52,159.01,16.61,0,1,0,46.092,1,10,3,0,escalate_MathematicaUniformRandom_1,0,1,1,22.94,62.9978022,3
2019-06-10T21_14_00.866379+00_00_LBL_H1,JMXLWMIFDJCGBV-UHFFFAOYSA-N,1.961329568,0.771161007,1.462382158,0,0,1,0.731191079,0.385580503,0.980664784,4.804842971,0.152177934,0.080248305,0.204099237,0.232426239,0.436525476,0.126383216,0.066645923,0.193029139,1.896338307,2.543346396,105,12600,6.09,26.11,22.94,3.3,5.05,16.67,2.61,6.54,5.88,116.23,228.53,197.63,30.9,69.52,159.01,16.61,0,1,0,46.092,1,10,3,0,escalate_MathematicaUniformRandom_1,0,1,1,22.94,62.9978022,1
